Repository: TaewoooPark/MagLab

<h1 align="center">MagLab</h1>
  <strong>Magnetism and spintronics research lifecycle copilot — from first literature search to submitted manuscript, in a single verifiable CLI agent.</strong>
  &nbsp;
  &nbsp;
> LLMs hallucinate numbers. MagLab does not.
> Every quantity, citation, and figure pixel originates from a deterministic tool;
> all outputs carry W3C PROV provenance; an honesty gate blocks fabrication before any
> result reaches you.

---

## Why MagLab

Experimental spintronics groups face a fragmented toolchain: separate scripts for
micromagnetic simulation, effect fitting (ST-FMR, ISHE, anomalous Hall, …), literature
search, figure generation, and manuscript drafting — none of them talk to each other,
and none of them record where a number came from.

MagLab integrates the full research lifecycle in one tool built on a strict principle:
the **LLM reasons and plans; deterministic engines compute**. There are no benchmark
numbers invented by a language model, no citations hallucinated from a plausible-sounding
title, no figure data generated by sampling a neural network. Every DataPoint carries a
provenance type (`SIMULATED | MEASURED | THEORY | LITERATURE | FITTED`), a source
reference, and SI units — and an oracle hook blocks physically impossible inputs before
any computation runs.

---

## Features by research lifecycle phase

| Phase | What MagLab does |
|---|---|
| **Literature** | Multi-source search (OpenAlex · Semantic Scholar · arXiv · Crossref), author-network graph, evidence matrix, automated citation audit (DOI · retraction · OA), RAG-based literature review |
| **Materials** | Curated magnetic-material database (Ms, A, K, α, T_C, g-factor; DOI-sourced), Materials Project / OPTIMADE builder |
| **Physics** | Deterministic formula library (exchange length, Bloch wall width, FMR frequency, domain-wall velocity, skyrmion Hall angle, …); oracle range checker; SI unit conversion |
| **Simulation** | Micromagnetic single-scale (OOMMF / MuMax3 / magnum.np backends); DFT → atomistic (VAMPIRE) → micromagnetic multiscale pipeline; macrospin and two-sublattice LLG solvers |

## Verifiable orchestrator — the core principle

```
┌─────────────────────────────────────────────────────────────┐
│                        MagLab agent                         │
│                                                             │

# 4. Convert units
maglab physics units 1000 Oe T

# 5. Look up a material
maglab mat show Permalloy

## Architecture overview

```
maglab/
├── core/          Orchestrator · hook registry · autonomy gate · budget tracker ·
│                  checkpoint/resume · context engine · model router · manifest loader ·
│                  Ralph autonomous loop · sub-agent dispatcher
├── llm/           Multi-backend LLM abstraction (litellm · Ollama · OpenAI-compat) ·
│                  credential manager · tool definitions · MCP client
├── physics/       Deterministic formula library · SI unit converter ·
│                  physics oracle · curated materials DB · Quantity type
├── sim/           Micromagnetic single-scale (OOMMF · MuMax3 · magnum.np) ·
│                  DFT parser (VASP/QE) · atomistic (VAMPIRE) · multiscale handoff ·
│                  macrospin + 2-sublattice LLG · custodian job runner
├── analysis/      Effect-fitting registry (~25 effects) · bilevel optimiser ·
│                  calibration · consistency checker · symmetry analyser ·
│                  device FoM registry
├── figure/        DataPlot renderer · schematic primitives catalog (11 primitives) ·
│                  micromagnetics visualiser · composition engine · export with provenance
├── instrument/    SCPI workflow · safety gate · manual RAG · PyVISA-sim mock ·
│                  skill generator
├── literature/    OpenAlex · Semantic Scholar · arXiv · Crossref connectors ·
│                  corpus + RAG · author graph · keyword extractor · journal DB ·
│                  evidence matrix · citation auditor
├── reviewer/      Multi-persona panel · meta-reviewer · APL rubric · corpus RAG ·
│                  AI disclosure
├── authoring/     Section drafter · BibTeX manager · citation auditor · data vault ·
│                  journal templates · slide / poster drafter · communications
├── lab/           Electronic lab notebook · measurement planner · DOE · active learning
├── gateway/       Slack · Telegram · Discord adapters · daemon runner · session DB
├── provenance/    DataPoint model · W3C PROV ledger · store
├── report/        Honesty gate · report renderers
└── mcp_server.py  MCP server (expose tools to external agents)
```

Sub-agents (defined in `harness.manifest.json`): `citation-auditor`,
`local-context-librarian`, `paper-reviewer`, `physics-validator`, `result-analyst`,
`search-scout`, `synthesis-editor`, `comms-writer`, `experiment-manager`,
`hypothesis-gen`. Workflows: `survey`, `paper-review`, `citation-map`, `local-gap`,
`physics-validation`, `result-analysis`, `hypothesis-generation`.

---

File: maglab/physics/data/nemad.csv
formula,Ms_Am,Hk_Am,alpha,Tc_K,rho_Ohm_m,lambda_SD_nm,theta_SH,structure,doi,notes
CoFeB,1100000,,0.005,,1.2e-6,,0.0,amorphous,10.1063/1.4895765,CoFeB amorphous; Ms 1.1e6 A/m typical
Co,1440000,600000,0.0045,1388,,,,hcp,10.1016/j.jmmm.2014.07.003,Cobalt hcp bulk
Ni,490000,3200,0.064,631,,,,fcc,10.1103/PhysRevB.75.174440,Nickel bulk
Fe,1720000,50000,0.002,1043,,,,bcc,10.1103/PhysRevB.75.174440,Iron bulk
Py,860000,,0.008,,2.2e-7,,0.0,fcc,10.1103/PhysRevB.85.174428,Ni80Fe20 Permalloy
NiFe,860000,,0.008,,2.2e-7,,0.0,fcc,10.1103/PhysRevB.85.174428,Ni80Fe20 alias
MnGa,720000,2400000,0.012,,,,0.0,tetragonal,10.1063/1.4768747,Mn3Ga tetragonal
Co2MnSi,985000,,,985,,,,L21,10.1103/PhysRevB.72.174426,Heusler alloy
Co2FeAl,1050000,,,1100,,,,L21,10.1063/1.4820271,Heusler alloy
YIG,140000,750,0.0001,560,,,,garnet,10.1103/PhysRevLett.109.196602,Y3Fe5O12 ultra-low damping
Ta,,,,,1.9e-6,1.4,0.12,bcc_beta,10.1103/PhysRevB.89.144425,Ta beta-phase; large SHA
Pt,,,,,1.1e-7,5.0,0.08,fcc,10.1103/PhysRevLett.116.096602,Pt; large SHA
W,,,,,5.4e-7,1.2,0.30,bcc_beta,10.1063/1.4944768,W beta-phase; large negative SHA
Pd,,,,,1.1e-7,5.0,0.01,fcc,10.1103/PhysRevLett.116.096602,Pd; small SHA
MgO,,,,,,,0.0,rocksalt,,MgO tunnel barrier seed layer
CoFe,1800000,,0.003,,,,0.0,bcc,10.1063/1.4895765,CoFe bcc high Ms
Gd,1840000,,0.64,292,,,,hcp,10.1103/PhysRevLett.122.117203,Gadolinium ferromagnet
IrMn,,,,,6.0e-7,,0.0,fcc,10.1103/PhysRevLett.116.196601,IrMn3 antiferromagnet exchange bias
PtMn,,,,,8.5e-7,,0.0,fct,10.1063/1.1557818,PtMn antiferromagnet exchange bias
CoPt,500000,,0.055,,,,0.0,L10,10.1063/1.4927838,CoPt L10 perpendicular anisotropy
FePt,1000000,,0.04,,,,0.0,L10,10.1021/nl0626283,FePt L10 high anisotropy
Bi2Te3,,,,,1.1e-6,,3.5,rhombohedral,10.1021/nl0626283,Topological insulator; large effective SHA
WTe2,,,,,2.5e-7,,0.6,Td,10.1126/science.aad1099,Type-II Weyl semimetal
MnBi2Te4,,,,,1.5e-6,,2.0,rhombohedral,10.1126/science.aax8156,Magnetic topological insulator
CrI3,,,,,,,0.0,honeycomb,10.1038/nature22391,2D ferromagnet bilayer antiferromagnet
Fe3GaTe2,,,,,,,0.0,hexagonal,10.1038/s41467-023-43121-z,Room-temperature 2D ferromagnet
